Repository: bobleesj/electron-microscopy

# Electron Microscopy Training

📖 **[View the Documentation](https://bobleesj.github.io/electron-microscopy/)**

Step-by-step tutorials focused on practice sitting in front of the microscope with a focus on visual elements.

> Disclaimer: Always follow [https://barnum.su.domains/](https://barnum.su.domains/) for correctness. Only use this documentation if you are working with the authors of the document and you are looking for quick visual references.

## 🙋 Looking for volunteers!

We appreciate feedback, corrections, and contributions from the community!

- **Found an error?** Open an issue or submit a PR
- **Want to add your own SOP for your microscope?** Fork the repo and contribute your guide
- **Have suggestions?** We'd love to hear from you

See [CONTRIBUTING.md](CONTRIBUTING.md) for step-by-step instructions on how to contribute.

## Other resources

- Simulate ronchigram: https://bobleesj.github.io/electron-microscopy-website/ronchigram
- (S)TEM alignment diagrams: https://www.rodenburg.org/RODENBURg_STEM.pdf

### Writing conventions and principles

Writing guides for humans and quality control:

- We want to make correct decisions with the least cognitive overload for the reader.
- We want to serve "IKEA manual" of microscopes.
- The adage "A picture is worth a thousand words" should be judiciously applied. Balance richness vs. cognitive overload.

### SOP language style

Use short natural-language instructions: **action first, control second, verification when needed**.

- Start each step with an action verb and keep it focused on one action.
- Name the exact control; use arrows for longer menu paths, not as a replacement for the instruction.
- Keep necessary state checks, waiting conditions, and precautions. Check the current state before using a toggle.
- Remove repeated directions and captions. Place each photo after the step it illustrates.

Examples:

- Blank the beam by clicking `Blank` in `Velox` if it is unblanked.
- Insert the screen by pressing `R1` if it is retracted.
- Open `Tune` → `Direct Alignments` in `TEMUI`.
- Select `Diffraction Shift and Focus alignment`.
- Center the beam using the `mulXY` knobs.

Formatting consistency:

> You may check the following with your favorite AI tool:

- Use sub-bullets (`-`) for details under each step, with 3-space indent
- Use "in" for software references (e.g., `in TEMUI`, not `on TEMUI`)
- Use periods for complete instructions and explanations.
- Wrap software names in backticks: `TEMUI`, `Velox`, `ImageCorrector`, `Sherpa`
- Lowercase for general text, uppercase only for acronyms:
  - Uppercase: TEM, STEM, 4DSTEM, EELS, EDS, HAADF, ABF, BF, FFT, FOV
  - Uppercase: A1, A2, B2, C1, C2, C3, S3 (aberration parameters)
  - Lowercase: beam, aperture, intensity, magnification, etc.
- Spacing rules for bullets and images:
  - No blank line between consecutive sub-bullets
  - Blank line before `<img>` tags (required for proper rendering)
  - No extra blank lines after images before the next bullet
- Image naming: `PREFIX-description.jpg` with `-` separator
  - Use prefix to group images by document section (e.g., in STEM.md: `TEM-` for Part 1, `STEM-` for Part 2, `EXP-` for Part 3, `APP-` for Appendix)
  - Example: `TEM-alignment-beam.jpg`, `STEM-probe-corrector.jpg`, `EXP-sample-view.jpg`
- Place images after relevant steps with `alt` text and `width="500"`
- Use `<img src="..." alt="..." width="500">` for all images
- Use `.jpg` format for images (not `.png`)
- Use `> [!CAUTION]` for warnings at the top of rough drafts
- Keep TODO items at the top of each document (e.g., `> TODO: ...`)
- Keep a `## Changelog` section at the bottom: `- Dec 18, 2025 - description by @username`
- Link to shared sections instead of duplicating (e.g., `[End session](sample-loading.md#end-session)`)
- Use `src/spectra_STEM/index.md` as the main reference document for formatting

### Checklist before submitting

- [ ] Is our writing the clearest yet most concise for decision-making for complete beginners?
- [ ] Have we added a concise changelog entry?
- [ ] Did you run `python image_edit.py` for new images?

### Local development

**Install mdBook**

Option A: conda (cross-platform, also installs Python deps for `image_edit.py`):

```bash
conda env create -f environment.yml
conda activate em-env
```

Option B: native install:

```bash

# macOS
brew install mdbook

# Windows/Linux/macOS
cargo install mdbook
```

<details>
<summary>No cargo or trouble install mdbook? (Expand)</summary>

  Download `cargo` from https://doc.rust-lang.org/cargo/getting-started/installation.html

  Did you encounter `note: link.exe returned an unexpected error` while installing mdbook?:
  
  1.

### File structure

```
book.toml          # mdBook configuration
src/
├── SUMMARY.md     # Navigation/table of contents
├── index.md       # Home page
├── STEM.md        # Technique pages
├── 4DSTEM.md
├── ...
└── img/           # Images
```

File: src/spectra_STEM/index.md (part 1 of 2)
# Spectra 300 STEM Alignment Guide (DRAFT)

<img src="../spectra_TEM/img/APP-tmp-7056.jpg" alt="STEM overview">

This guide covers STEM alignment on the Spectra 300 at Stanford SNSF (Stanford Nano Shared Facilities). **Screenshots and instructions are provided by Andrew Barnum**. Written instructions and images are organized by Sangjoon Bob Lee.


<a id="start-session"></a>
## Check before starting your session

First, visually confirm the following from the previous user to ensure no damage has occurred.

- [ ] Standard gold nanoparticle sample on a single-tilt holder is loaded.
- [ ] Logbook is checked for any notes from the previous user.
- [ ] Start your session on NEMO.
- [ ] Screen is inserted.
- [ ] Beam is blanked.
- [ ] Column valves are closed.
- [ ] Turbo pump is off.
- [ ] Stage is reset. Alpha and beta are at 0°. X, Y, and Z are at 0.
- [ ] Arina detector is retracted.
- [ ] Arina `HV` is `OFF`.
- [ ] All holders are capped and placed in the holder box.
- [ ] No errors are found across all software programs including TEMUI.

> Report **immediately** in the logbook if anything has occurred or contact supervisors.

After you have checked the states,

- [ ] Follow any special instructions and warnings posted on NEMO.
- [ ] Emergency contacts are available.

**Acronyms:**

- `mulXY` - Multifunction X/Y knobs on hand panel (microscope control panel)
- `TEMUI` - TEM User Interface (software)

**Workstation layout:**

| Monitor | Software | Purpose |
|---------|----------|---------|
| Bottom left | `TEMUI` | Microscope control, vacuum, alignments |
| Bottom right | `Velox` | Live imaging, acquisition |
| Top left | `Probe Corrector S-CORR` | Aberration measurement & correction |
| Top right | Velox image gallery | Captured images from Velox |

## Overview

This guide covers five main phases:

| Phase | Procedures | Time |
| ----- | ---------- | ---- |
| [Part 1: Setup & Alignment](#part-1-setup--alignment) | Vacuum check, eucentric height, STEM mode configuration, direct alignments, monochromator tune, HAADF setup | 5-10 min |
| [Part 2: Probe Correction](#part-2-probe-correction) | Correct aberrations (C1A1, Tableau) to achieve sub-angstrom probe | 10-15 min |
| [Part 3: Imaging](#part-3-imaging) | Image acquisition, Sherpa fine-tuning (optional) | varies |
| [Part 4: Load your own sample](#part-4-load-your-own-sample) | Plasma clean the holder if needed, exchange samples, re-do eucentric height, verify probe correction | varies |
| [Part 5: End session](#part-5-end-session) | Reload standard sample, pre-departure checklist | 5 min |

<br>
<img src="plots/workflow_overview.png" alt="STEM Training Workflow Overview" width="800">

## Part 1: Setup & Alignment

<a id="vacuum-check"></a>
### 1.1 Vacuum check

Before imaging, verify that the vacuum system is ready and the column valves can be safely opened. Poor vacuum conditions can damage the electron source and contaminate the sample.

- [ ] **Check vacuum status**

  1. In `TEMUI`, open `Setup` tab.
  2. Locate vacuum status panel. Status shows "All Vacuum (Closed)" and `Col. Valves Closed` button is yellow.

     <img src="img/p1_s1_vacuum_01.jpg" alt="Vacuum status showing column valves closed" width="400">

- [ ] **Verify vacuum pressure**

  1. Check vacuum pressure values on the log scale (lower = better):

     | Gauge | Typical Log Value | Notes |
     |-------|-------------------|-------|
     | Gun | 1 | Critical for source lifetime |
     | Liner | 14 | Column vacuum |
     | Octagon | 1 | Sample area |
     | Projection | 19-21 | Below sample |
     | Buffer tank | 41-51 | Empty if above 51 |

  2. If buffer tank pressure is above 51, click `Empty Buffer`.
     - Pumps cycle audibly.

     <img src="img/p1_s1_vacuum_03.jpg" alt="Empty Buffer button highlighted" width="400">

  3. Wait for value to decrease before proceeding.

     <img src="img/p1_s1_vacuum_04.jpg" alt="Vacuum status after emptying buffer" width="400">

- [ ] **Open column valves**

  1. Click `Col Valves Closed` button.
     - Status changes to "All Vacuum (Opened)".

     > **NOTE:** The system only allows opening if vacuum levels are acceptable. Once opened, the electron beam path is clear from gun to sample.

     <img src="img/p1_s1_vacuum_02.jpg" alt="Vacuum status showing column valves opened" width="400">

### 1.2 Check convergence angle

For this guide, we use a convergence angle of 30.0 mrad.

- [ ] In `TEMUI`, navigate to the `Tune` tab, then select `Aperture`.
- [ ] Set Condenser 1, Condenser 2, and Condenser 3 to `2000`, `70`, and `1000`.

> **NOTE:** These aperture values determine the convergence angle. For example, setting Condenser 2 to `50` instead of `70` gives a convergence angle of 21.5 mrad. A smaller aperture restricts the beam to a narrower range of incident angles, blocking higher-angle electrons.


<a id="eucentric-height"></a>
### 1.3 Find eucentric height

Complete eucentric height alignment after loading each sample and before imaging. Do **not** skip this step. At eucentric height, the sample remains stationary when tilted. This is essential for accurate imaging and tomography. The ronchigram "infinite magnification" point provides a quick way to find this position.

- [ ] **View ronchigram**

  1. **Confirm that the hand-panel `Diffraction` button is ON and its red indicator is lit.** This selects diffraction mode for viewing the ronchigram.

     > **NOTE:** The ronchigram is the diffraction pattern formed by a convergent electron beam. When defocused, it contains shadow images of sample features, making structure visible during z-height adjustment. Over an amorphous material, it shows aberration state of the lens.

  <details class="beam-help" id="cant-find-the-beam">
  <summary>Can’t find the beam?</summary>

  If the viewing screen is dark, follow these steps to find and center the beam.

  <img src="img/beam-missing.jpg" alt="Initial STEM viewing screen with no visible beam" width="600" loading="lazy">

  1. In `TEM BlankerShutter Monitor`, verify that the beam is unblanked and the column valves are open.

     <img src="img/blanker-shutter-monitor.jpg" alt="TEM BlankerShutter Monitor showing COLUMN VALVES OPEN and Gun Deflector UnBlanked" width="600" loading="lazy">

  2. In `Velox`, switch to `TEM` mode. Set the magnification to `LM 40×`.
  3. In `TEMUI`, open the `Mono` tab and locate the `Monochromator (Expert)` panel.
  4. Click `Find Beam` (red box). The beam moves automatically while the system searches for it.

     > **NOTE:** The monochromator alignment may be far off, making the beam difficult to find.

  <figure class="beam-photo">
  <a class="beam-photo-highlight" href="img/find-beam-tem.jpg" target="_blank" rel="noopener">
  <img src="img/find-beam-tem.jpg" alt="TEM at LM 40× with an illuminated grid; Find Beam is in the Monochromator (Expert) panel on the left" width="800" loading="lazy">
  <span class="find-beam-box" aria-hidden="true"></span>
  </a>
  </figure>

  5. Once the beam is visible, return to `STEM` mode in `Velox`.

     The beam may appear near the edge of the screen.

     <img src="img/beam-off-screen.jpg" alt="STEM viewing screen with a bright beam partly visible along the top edge" width="800" loading="lazy">

  6. If the beam was visible in `TEM` but is still missing in `STEM` at C2 `70`, recover it in probe image mode.

     1. Set C2 to `150` in `Apertures`.
     2. Increase the convergence angle temporarily.
     3. Roughly [tune the mono](#16-monochromator-tune) to recover beam current.
     4. In `Direct Alignments`, use `Center C2 aperture` and then `Beam shift` to roughly center the aperture and beam.
     5. Return C2 to `70` and restore the original convergence angle. Confirm the beam is visible again.

  7. Switch to diffraction mode if needed. In `TEMUI`, open `Tune` → `Direct Alignments` and select `Diffraction Shift and Focus alignment`. Center the ronchigram with `mulXY`, then click `Done`.

     <img src="img/beam-visible-stem.jpg" alt="A bright circular beam centered on the STEM viewing screen" width="600" loading="lazy">

  </details>

  2. In `TEMUI`, view the ronchigram in the main display.

     <img src="img/p1_s2_eucentric_01.jpg" alt="Ronchigram at 80kx showing diffraction pattern" width="400">

  3. Move the stage to a sample region that scatters electrons (not over a hole or vacuum).

- [ ] **Adjust z-axis to find blow-up point**

  1. Lower magnification to 5,000x. A wider field of view makes ronchigram changes easier to observe.

  2. Find a region where there is a sharp contrast at a boundary, as shown in the following image.

     <img src="img/p1_s2_eucentric_02.jpg" alt="Ronchigram at 5kx during z-axis adjustment" width="400">

  3. Use z-axis buttons on hand panel to move stage up or down.
     - Buttons are pressure sensitive: press harder for faster movement.
     - Start with gentle presses for fine control.
     - Notice that as you adjust the z-axis, the ROI also shifts. Use the joystick to remain on the sharp contrast boundary region.

  4. Watch the ronchigram while adjusting z-height. The pattern "zooms" in or out as the sample moves through focus.

  5. Continue adjusting. The ronchigram expands when approaching eucentric height, also referred to as the "blow-up" point.

     <img src="img/p1_s2_eucentric_03.jpg" alt="Ronchigram showing approach to eucentric height" width="400">

  6. Find the "blow-up" point (also called the "infinite magnification" point) where the ronchigram appears infinitely magnified: shadow image features expand until they fill the entire display.
     - If the ronchigram starts shrinking again, reverse direction.

     <img src="img/p1_s2_eucentric_05.jpg" alt="Ronchigram at eucentric height" width="400">

### 1.4 STEM mode configuration

Before performing alignments, configure the STEM imaging parameters and verify detector settings.

- [ ] **Enable descan**

  1. In `TEMUI`, locate the `STEM Imaging (Expert)` panel.
  2. Enable `Descan` checkbox.

     > **NOTE:** Descan compensates for beam movement during scanning, keeping the diffraction pattern stationary on the detector.

     <img src="img/p1_s3_stem_mode_01.jpg" alt="STEM Imaging Expert panel" width="400">

- [ ] **Verify HAADF is retracted**

  1. Locate the `Selection` panel.
  2. Verify detector states:
     - BF-S (Bright Field): Retracted
     - DF-S (Dark Field): Retracted
     - HAADF: Retracted
  3. If the box is toggled off, but the text says "Inserted," toggle `HAADF` checkbox on then off to confirm retracted state.

     > **NOTE:** At this step, HAADF should be retracted as it can block the beam. The HAADF is a ring-shaped detector with a central hole. If inserted, you may find the detector blocking part of the beam.

     <img src="plots/detector_stack.png" alt="Side view showing HAADF ring blocking high-angle electrons from camera" width="600">

- [ ] **Set camera length in Velox**

  1. Open `Velox` acquisition software.
  2. Open detector layout display.
  3. Set camera length to 91 mm.

     > **NOTE:** Camera length determines detector collection angles. The layout display shows the angular ranges for each detector.

     <img src="img/p1_s3_stem_mode_03.jpg" alt="Velox Detector Layout" width="500">

- [ ] **Configure beam settings**

  1. In `TEMUI`, go to the `Tune` tab and locate the `Beam Settings` panel.
  2. Select `Probe` mode.
     - Button is highlighted yellow when active.
  3. Select `NanoProbe` mode.
  4. Set spot number to 6.

     > **NOTE:** NanoProbe provides a smaller, more coherent probe than MicroProbe. Select the spot size according to the trade-off between spatial resolution and electron dose: higher spot numbers produce smaller probes (higher resolution) with lower current; lower numbers produce larger probes with more current.
     >
     > TODO: Verify spot number convention for Spectra 300. On some Thermo Fisher systems, it is the opposite (spot 1 = most current).

     <img src="img/p1_s3_stem_mode_04.jpg" alt="Beam Settings panel" width="800">

### 1.5 Direct alignments

The purpose of the basic alignments is to center the electron beam and align it along the optical axis of the column. Proper alignment is essential for optimal resolution and probe symmetry.

- [ ] **Set magnification and open Direct Alignments**

  1. Set magnification to 200-300kX using the magnification knob.
  2. In `TEMUI`, navigate to `Tune` tab, then `Direct Alignments`. This panel provides access to all fundamental beam alignment procedures.
  3. Select `Diffraction Shift and Focus alignment` to begin.

     <img src="img/p1_s4_alignments_01.jpg" alt="Direct Alignments panel" width="800">

- [ ] **Center ronchigram**

  1. Observe the ronchigram position on the display. If the ronchigram is shifted from center, use the `mulXY` knobs to bring it back.

     <img src="img/p1_s4_alignments_02.jpg" alt="Ronchigram before centering" width="400">

  2. The `mulXY` knobs now control diffraction shift. Adjust until the ronchigram is centered.

     <img src="img/p1_s4_alignments_03.jpg" alt="Ronchigram after centering" width="400">

  3. Click `Done` under `Direct Alignments` so that `mulXY` is no longer tied to the diffraction shift.

- [ ] **Reset STEM AutoTuning**

  1. In the quick dropdown menu, select `STEM AutoTuning`. This panel stores automatic alignment adjustments from previous sessions.
  2. Click `Reset` under Settings to clear stored values. This establishes a known baseline. Previous user adjustments persist and interfere with fresh alignments if not reset.

     <img src="img/p1_s4_alignments_04.jpg" alt="STEM AutoTuning panel with Reset" width="800">

- [ ] **Switch to probe image mode**

  1. Press the `Diffraction` button on the hand panel to enter probe image mode (STEM scanning). The red light should turn off once pressed.

     > **No beam found?** In the following step you will click `Beam Shift` and adjust the `mulXY` knobs. Watch the screen current: it changes from 0.000 nA to 0.001 nA, etc. This means you are shifting the beam position near the screen. You will see dim light coming from the edges. Press the `Fine` and `Coarse` buttons to adjust the sensitivity of the `mulXY` knobs.
     >
     > **Still can't find the beam at all?** Try one of these two methods:
     >
     > 1. **Recover the beam at C2 `150`.** Follow [Can’t find the beam?](#cant-find-the-beam) for the rough alignment and return to C2 `70`.
     > 2. **Lower the magnification, then search again.** The screen then covers a wider area, so a beam shifted far off-axis lands back in view. Center it with `mulXY`, then return to the original magnification.

     <img src="img/p1_s4_alignments_05.jpg" alt="Probe image mode" width="800">

     > **Diffraction mode vs. Probe image mode**
     >
     > | Mode             | What is shown on the flucam                               |
     > |------------------|-----------------------------------------------------------|
     > | Diffraction mode | Ronchigram - diffraction pattern from convergent probe    |
     > | Real space mode  | Probe image                                               |
     >
     > The `Diffraction` button on the hand panel toggles between these two modes.

- [ ] **Align beam shift**

  1. Click on `Beam shift` in the Direct Alignments panel. The `mulXY` knobs now control beam shift.
  2. Use the `mulXY` knobs to center the probe on the screen. The probe responds smoothly to knob movements. If the probe moves too quickly, press `Fine` on the hand panel to reduce sensitivity.
  3. **Important:** If the beam is lost after clicking beam shift, reduce magnification until the beam is visible, center using the `mulXY` knobs.
  4. Click `Done` once the beam is properly centered.

     <img src="img/p1_s4_alignments_06.jpg" alt="Beam shift selected in Direct Alignments" width="800">

- [ ] **Center C2 aperture**

  1. Select `Center C2 aperture` from the alignment options. The system wobbles the C2 lens, causing the beam to expand and contract periodically.
  2. Watch the beam movement carefully. The beam pulses in and out. The goal is to make this expansion/contraction perfectly concentric (no lateral movement).
  3. Use the `mulXY` knobs to adjust the aperture position.
  4. Click `Done` when the movement is concentric.

     <img src="img/p1_s4_alignments_07.jpg" alt="Center C2 aperture with alignment markers" width="800">

- [ ] **Align beam tilt**

  1. Select `Beam Tilt` from the alignment options. This alignment minimizes the lateral shift of the beam when tilting.
  2. Use the `mulXY` knobs to minimize lateral movement of the beam. When properly aligned, the beam changes angle without shifting position.
  3. Reduce the lateral x and y movements as much as possible using the `mulXY` knobs.
  4. Click `Done` once the lateral movement is minimized.

     <img src="img/p1_s4_alignments_08.jpg" alt="Beam Tilt alignment" width="800">

- [ ] **Verify final diffraction shift**

  1. Press the `Diffraction` button on the hand panel to switch back to diffraction mode (view the ronchigram). The red light should now be on.
  2. Return to `Diffraction Shift and Focus alignment` for a final centering check.
  3. Use `mulXY` to center the ronchigram precisely on the display. Centering confirms the beam is on the optical axis.
  4. Click `Done` to complete the direct alignments.

     <img src="img/p1_s4_alignments_09.jpg" alt="Diffraction Shift and Focus alignment" width="800">

> **Note:** Mode changes (diffraction ↔ probe image, TEM ↔ STEM) disable descan. Re-enable descan after each mode switch. If the image looks distorted, verify `Descan` is enabled in `STEM Imaging (Expert)`.

### 1.6 Monochromator tune

Before proceeding to probe correction, check that the monochromator is properly aligned and not partially blocking the beam. The monochromator selects a narrow energy spread from the electron source, improving resolution but reducing beam current.

- [ ] **Open Monochromator Tune**

  1. In `TEMUI`, go to the `Mono` tab and locate the `Monochromator Tune (Expert)` panel. This panel provides controls for adjusting the monochromator position and focus.
  2. Click on both `Shift` and `Focus` buttons to enable adjustment mode. At this point, the **intensity knob** controls **monochromator focus** and the `mulXY` knobs control **monochromator shift**.

     <img src="img/p1_s5_mono_01.jpg" alt="Monochromator Tune Expert panel" width="800">

- [ ] **Adjust focus**

  1. Adjust the intensity knob to bring the Focus value close to 0. As the monofocus approaches zero, the screen current increases because more electrons pass through the monochromator slit.
  2. While adjusting Focus toward 0, also adjust the `mulXY` knobs to ensure the beam isn't blocked. The screen current in `TEMUI` should be above 15 nA when focus is near zero.

     > **No beam visible?** Click `Linear` in the detector settings to switch from log to linear display mode. If the beam is still missing, return to the initial focus value and slowly bring it back toward 0 while adjusting `mulXY`, as in the Beam Shift alignment.

  3. Watch the current readout while adjusting.

     <img src="img/p1_s5_mono_02.jpg" alt="Monochromator at high current 4.10 nA" width="800">

- [ ] **Center and adjust current**

  1. Adjust the `mulXY` knobs to center the beam through the monochromator.

     <img src="img/p1_s5_mono_03.jpg" alt="Monochromator at 17.5 nA" width="800">

  2. Use the intensity knob to achieve the target beam current (~0.150 nA for high-resolution STEM).

     <img src="img/p1_s5_mono_04.jpg" alt="Monochromator at target 0.154 nA" width="800">

- [ ] **Deselect Shift and Focus**

  1. Click `Shift` again to deselect both buttons (they toggle together).
  2. This returns the intensity knob and `mulXY` knobs to their normal functions. Verify the current readout shows the target value before proceeding.

- [ ] **Re-verify eucentric height**

  1. Use the z-axis controls to return to the "infinite magnification" point (eucentric height). Monochromator adjustments affect focus; re-verify eucentric height.

### 1.7 HAADF imaging setup

Before running aberration correction, set up HAADF (High-Angle Annular Dark Field) imaging to view the sample and find a suitable region. HAADF provides Z-contrast imaging where heavier atoms appear brighter.

- [ ] **Switch to HAADF**

  1. In the `Velox` acquisition software, click `STEM` to enter STEM mode,
  2. Click `HAADF`. This automatically inserts the HAADF detector.
  3. Verify in `TEMUI` that the HAADF detector shows "Inserted" status with the correct collection angle (63-200 mrad at camera length of 91 mm at 300 kV).

     <img src="img/p2_s1_haadf_02.jpg" alt="TEMUI showing HAADF detector inserted" width="800">

- [ ] **Verify Descan is enabled**

  1. In `TEMUI`, go to `STEM Imaging (Expert)` and verify `Descan` is enabled. Mode changes disable descan; re-enable after switching modes.

- [ ] **Start live scanning**

  1. Click the play button in `Velox` to start live scanning.
  2. The image can be saturated (all white) initially. Detector signal adjustment follows in the next step.

     <img src="img/p2_s1_haadf_01.jpg" alt="Velox HAADF view" width="800">

- [ ] **Adjust detector signal**

  1. In `Velox`, click `Scope tool` to enable signal adjustment.
  2. Adjust `Gain` and `Offset` so the signal does not go above the dotted red lines.

     > **Signal math:** Display = (Gain × Signal) + Offset
     >
     > - **Gain** (= Contrast): Multiplier that stretches the signal. 100% = no change, 200% = double the contrast
     > - **Offset** (= Bias/Brightness): Shifts the baseline as a percentage of the display range

     <img src="img/p2_s1_haadf_04.jpg" alt="HAADF with signal overlay" width="800">

  3. If the signal is clipping at zero (bottom of display), increase `Offset` to shift the signal up.

     <img src="img/p2_s1_haadf_05.jpg" alt="Detector settings panel" width="800">

  4. Adjust the magnification to ~20,000x using the magnification knob. Once adjusted, uncheck `Scope tool` to turn it off.

     <img src="img/p2_s1_haadf_06.jpg" alt="HAADF with optimized signal" width="800">

- [ ] **Find sample boundary**

  1. Reduce magnification to ~10,000x and navigate with the joystick to find a suitable region.
  2. Locate a boundary region with particles at the edge of a support film, with the thin region (right side in the image) visible.
  3. This type of region provides excellent contrast for aberration correction.

     <img src="img/p2_s1_haadf_07.jpg" alt="Sample boundary region" width="800">

- [ ] **Adjust focus**

  1. Once a suitable boundary is found, increase magnification to ~160,000x. Alternate between magnification and z-axis adjustments until you bring the sample to focus.

     <img src="img/p2_s1_haadf_08.jpg" alt="Split view: ronchigram and HAADF" width="800">

  2. Adjust the z-axis while watching the HAADF image. Features become sharper as focus is approached.

     <img src="img/p2_s1_haadf_09.jpg" alt="HAADF during focus adjustment" width="800">

  3. Continue adjusting magnification and z-axis.

     <img src="img/p2_s1_haadf_10.jpg" alt="HAADF approaching focus" width="800">

  4. Finalize the position with sharp features and distributed particle sizes.

     <img src="img/p2_s1_haadf_11.jpg" alt="HAADF with improved focus" width="800">


  > **Distributed particles are important for aberration measurement.** Aberrations vary with position relative to the optical axis (e.g., coma increases further from center). The aberration correction algorithm requires ronchigram data from multiple positions to accurately fit the aberration coefficients.

## Part 2: Probe Correction

Aberrations distort the electron probe and degrade image resolution. The goal of probe correction is to achieve a flat, aberration-free ronchigram. The figure below shows how individual aberrations affect the ronchigram appearance:

<img src="plots/aberration_ronchigram_grid.png" alt="Effect of individual aberrations on the ronchigram" width="800">

> **Interactive demo:** Explore how aberrations affect the ronchigram at [bobleesj.github.io/electron-microscopy-website/ronchigram](https://bobleesj.github.io/electron-microscopy-website/ronchigram)

Probe correction uses two tools in the `Probe Corrector S-CORR` software:

| Tool | What it corrects | How it works |
|------|------------------|--------------|
| **C1A1** | First-order: defocus (C1) and 2-fold astigmatism (A1) | Continuous ronchigram measurement; click buttons to apply |
| **Tableau** | Higher-order: A2, B2, C3, S3, A3 | Single measurement sequence with beam tilts; then apply |

**The correction workflow:**

The following workflow is covered in this section. Follow the steps below, then use this diagram as a quick reference:

<img src="plots/correction_workflow.png" alt="Probe correction workflow: C1A1 → Tableau → C1A1 iteration" width="600">

### 2.1 C1A1 correction

C1A1 corrects first-order aberrations: defocus (C1) and 2-fold astigmatism (A1). These are the dominant aberrations that must be corrected before higher-order Tableau measurement. The C1A1 procedure analyzes the ronchigram to measure and correct these aberrations iteratively.

- [ ] **Open Probe Corrector**

  1. On the top left monitor, open the `Probe Corrector S-CORR` software (main interface for aberration measurement and correction).
  2. Check the mode indicator in the top right. Verify it shows `STEM@300KV`:

     <img src="img/p2_s2_c1a1_01.jpg" alt="Probe Corrector showing alignment data" width="800">

  3. If `MC_STEM@300KV` appears instead, the system is in monochromated STEM mode. Follow the steps below to reset to standard STEM mode. If `STEM@300KV` is displayed, skip ahead to "Configure C1A1 options."

     <img src="img/p2_s2_c1a1_02.jpg" alt="Probe Corrector showing MC_STEM@300KV mode" width="800">

  4. To reset, in TEMUI go to `Mono`, then open `Monochromator (Expert)` and click `Filter`:

     <img src="img/p2_s2_c1a1_03.jpg" alt="Monochromator set to Filtered" width="400">

  5. Then click `Unfilter` to reset to standard STEM mode:

     <img src="img/p2_s2_c1a1_04.jpg" alt="Monochromator set to Unfiltered" width="400">

- [ ] **Configure C1A1 options**

  1. In the Probe Corrector software, click `Options` to expand the configuration panel:

     <img src="img/p2_s2_c1a1_05.jpg" alt="C1A1 options panel" width="800">

  2. Set `Probe semi aperture` to match the C2 aperture currently in use (e.g., 30 mrad):

     <img src="img/p2_s2_c1a1_06.jpg" alt="C1A1 options configured" width="800">

- [ ] **Switch to diffraction mode**

  1. Stop live scanning in `Velox` by clicking the play button, then ensure `Diffraction` mode is on on the hand panel. C1A1 analyzes the ronchigram, so diffraction mode (stationary probe) is required, not probe image mode (scanning):

     <img src="img/p2_s2_c1a1_07.jpg" alt="Split view before C1A1" width="1100">

  2. Click the `Beam Blank` button to unblank the beam. Stopping the scan from Velox automatically blanks the beam. The Probe Corrector software requires an unblanked beam to read the ronchigram:

     <img src="img/p2_s2_c1a1_08.jpg" alt="Ronchigram during C1A1" width="1100">

- [ ] **Run C1A1**

  1. Go to the `C1A1` tab in the `Probe Corrector` software. Before clicking Start, verify the ronchigram is visible on the fluorescent screen on the left monitor:

     <img src="img/p2_s2_c1a1_09.jpg" alt="Setup before C1A1: ronchigram visible on left, HAADF on right" width="1100">

  2. Click `Start` to begin aberration measurement. The software continuously analyzes the ronchigram and displays measured aberration values (C1, A1, A2, B2, WD) in the table.
      > Before proceeding: Probe corrector may not perform well below certain dose. If the `mean` value is below 10,000 counts, increase the HAADF gain in small steps while monitoring the mean value to get ~10,000 counts.
  3. Set Auto correct to 100% for the first iteration.
  4. Click `0th-2nd` to apply corrections for all first and second order aberrations.

     <img src="img/p2_s2_c1a1_10.jpg" alt="C1A1 measurement running with 100% Auto correct" width="400">

- [ ] **Iterate C1A1**

  1. Click `0th-2nd` repeatedly to apply corrections. Each row represents one measurement cycle. Watch the aberration values decrease with each iteration.

     <img src="img/p2_s2_c1a1_12.jpg" alt="C1A1 showing multiple measurement iterations" width="400">

  2. Reduce the Auto correct percentage to 75% after several iterations (typically 3 to 5) to prevent overcorrection.

     > If A1 is still high but other values are good, click `A1` specifically to correct only astigmatism.

     <img src="img/p2_s2_c1a1_13.jpg" alt="C1A1 with Auto correct reduced to 75%" width="400">

  3. **When to stop:** C1A1 values are stable when they no longer decrease significantly between iterations. Target: C1 (defocus) < 1 nm and A1 (astigmatism) < 3 nm. Click `Stop` when values are stable. A white background indicates that the measured aberration is within the confidence interval. Values outside the confidence interval are highlighted in yellow, with the shade increasing continuously from light to dark as the aberration magnitude increases. Darker yellow therefore indicates larger aberrations and should be prioritized during tuning.

### 2.2 Tableau measurement

Tableau measures higher-order aberrations (A2, B2, C3, S3, A3) by acquiring ronchigram patterns at multiple beam tilt angles. The software analyzes how the ronchigram changes with tilt to extract the full aberration function. Tableau is more comprehensive than C1A1 and necessary to correct higher-order aberrations when aiming for the best achievable resolution.

- [ ] **Open Tableau tab**

  1. Switch to the `Tableau` tab in the `Probe Corrector` software for full aberration measurement and correction.
  2. Select `Standard` for Tableau type. This acquires a sufficient number of tilt positions for accurate measurement without taking excessive time.
  4. Set the Outer tableau tilt to 40 mrad. Larger tilts probe higher-order aberrations but require more time.
  5. Verify the `Probe semi aperture` matches the C2 aperture currently in use (e.g., 30 mrad).

     <img src="img/p2_s3_tableau_01.jpg" alt="Tableau tab options" width="800">

  6. Click `Options` and select the `A5` toggle. It measures up to 5th order aberrations.
  7. Click `Properties` to check Nyquist limit. Choose the magnification that gives about 0.6-0.8 Nyquist limit. (e.g. 225-320 kx @ 300 kV)

- [ ] **Run Tableau measurement**

  1. Click `Start` to begin the Tableau measurement. The software automatically tilts the beam to multiple angles and acquires ronchigram images at each position.
  2. Wait for measurement completion. The ronchigram shifts across the screen as the software captures patterns at different tilts and focus levels (under-focus and over-focus at each tilt). This movement is expected.
  3. Do not modify the stage position during measurement. If the beam is unstable, stop and ask staff.

     <img src="img/p2_s3_tableau_02.jpg" alt="Tableau measurement running" width="800">

- [ ] **Accept measurement**

  1. Click `Accept` after measurement completes. This validates the data for corrections.

- [ ] **Review measurement results**

  1. Click the `State of correction` tab. This shows all measured aberration coefficients in three columns:
     - **Estimation**: Just measured values
     - **Latest accepted measurements**: Previously applied corrections (yellow = outside measurement confidence interval)
     - **Estimation in image coordinate system**: Values transformed to image coordinates

     <img src="img/p2_s3_tableau_03.jpg" alt="State of correction panel showing Estimation and Latest accepted columns" width="800">

  2. Check the phase plate visualization on the right. A well corrected probe has a flat, symmetric phase plate. Strong asymmetric patterns indicate uncorrected aberrations:

     <img src="img/p2_s3_tableau_04.jpg" alt="Phase plate showing S3 aberration pattern" width="800">

- [ ] **Apply corrections**

  1. Set Auto correct to 75% to prevent overcorrection. Yellow highlighted values in the "Latest accepted measurements" column indicate aberrations outside measurement confidence interval. Correct these first. In this example, S3 (1.167 μm) and C3 (-2.553 μm) are highlighted yellow:

     <img src="img/p2_s3_tableau_05.jpg" alt="State of correction panel showing yellow highlighted aberrations" width="800">

   > Note: either clicking `B4` or `D4` can have a significant impact on `C1` and `A1` values.

  2. Click the aberration buttons at the bottom to apply corrections. The phase plate visualization shows the **limiting aberration** at the top; use this as the main target. If lower-order aberrations are large, correct them first because they can affect the higher-order terms. Click the corresponding button repeatedly, then move to the next limiting aberration (up to ~5 total clicks). After ~5 correction steps, rerun Tableau to acquire a new snapshot of the aberration state and update the correction targets.
  > Note: The "Changes" column tracks how many corrections have been applied. After correcting S3 and C3, the values improve significantly:
  > - S3: 1.167 μm → 72.93 nm
  > - C3: -2.553 μm → -159.6 nm

     <img src="img/p2_s3_tableau_06.jpg" alt="State of correction after applying some corrections" width="800">

- [ ] **Run full measurement**

  1. After applying corrections, run another complete Tableau measurement to verify the improvements.
  2. Check the aberration surface and phase plate displays. A well-corrected probe shows:
     - Flat aberration surface within the central green circle (minimal phase variation across the aperture).
     - Symmetric phase plates without strong directional features

     <img src="img/p2_s3_tableau_07.jpg" alt="Full Tableau with phase plates" width="1100">

  **Target values (30 mrad semi-aperture):**

  | Parameter | Target |
  | --------- | ------ |
  | C1 | < 1 nm |
  | A1 | < 3 nm |
  | A2 | < 40 nm |
  | B2 | < 25 nm |
  | C3 | < 1.5 μm |
  | A3 | < 300 nm |
  | S3 | < 300 nm |

  > TODO: CONFIRM WITH ANDREW for IDEAL TOTAL D50

- [ ] **Verify with C1A1**

  1. Return to the `C1A1` tab in the Probe Corrector software. Tableau is less accurate for first-order aberrations, so use `C1A1` as the reference for aberrations up to B2.
  2. Click `Start` to begin C1A1 measurement again.
  3. Click `0th-2nd` or individual buttons (e.g. `A1`, `B2`, ...) as needed.
  4. Iterate between `Tableau` and `C1A1` if necessary until all values are within specification.

- [ ] **Check resolution**

  1. The `State of correction` panel displays resolution estimates on the right side: **Total D50** and **Optimum D50**. D50 represents the probe diameter containing 50% of the beam intensity (smaller = better resolution).

     <img src="img/p2_s3_tableau_10.jpg" alt="State of correction showing D50 resolution values on right panel" width="800">

     > TODO: CONFIRM WITH ANDREW

  2. Target: Total D50 of 70-75 pm for high-resolution STEM imaging (at 300 kV). The Optimum D50 shows the theoretical best achievable with current aberrations. If these values match closely, corrections are complete.

     <img src="img/p2_s3_tableau_11.jpg" alt="State of correction with Total D50 matching Optimum D50" width="800">

  3. If D50 values are significantly higher than target, continue iterating: run another Tableau measurement, apply corrections, then verify with C1A1. The image below shows C1A1 iterations after Tableau corrections:

     <img src="img/p2_s3_tableau_12.jpg" alt="C1A1 iterations after Tableau showing converged aberration values" width="800">


## Part 3: Imaging

### 3.1 Acquire images

With aberration correction complete, the system is ready for high-resolution STEM image acquisition. The probe is optimized for atomic-resolution imaging.

- [ ] **Acquire HAADF image**

  1. In `Velox`, click `STEM` to enter STEM mode, then click `HAADF` to select the HAADF detector.
  2. Click the play button to start live scanning. You may observe improved image quality after correction, potentially reaching atomic resolution. Further fine alignment (e.g., focus, stigmation, and scan settings) may still be required. A well-corrected probe produces sharper, more detailed images.
  3. For initial survey imaging, set resolution to 1024×1024 and dwell time to 500 ns. Fast scanning enables navigation while maintaining image quality.

     <img src="img/p3_s1_acquire_01.jpg" alt="Velox STEM Imaging settings" width="800">

- [ ] **Navigate to area of interest**

  1. Use the live scan to find the region of interest. Use the joystick or click on the image to move to different regions. With a well-corrected probe, atomic lattice fringes are visible in crystalline materials.

     <img src="img/p3_s1_acquire_02.jpg" alt="Atomic resolution HAADF image" width="800">

  2. Adjust the specimen Z height (stage height) to bring the area of interest into focus if needed. Use the focus knob for fine adjustment. At atomic resolution, small Z-height/focus offsets can noticeably change image contrast.


- [ ] **Capture high-resolution scan**

  1. Increase the image size to 2048×2048 pixels or higher. Check the Velox toolbar to verify image size and dwell time settings before starting the acquisition. Increase the dwell time to 5 µs for better signal-to-noise ratio. Longer dwell times collect more electrons per pixel, reducing noise but increasing total scan time and potential for drift artifacts.
     <img src="img/p3_s1_acquire_03.jpg" alt="STEM Imaging acquisition settings" width="800">

  2. Acquire an image.
     <img src="img/p3_s1_acquire_04.jpg" alt="Velox toolbar with 2048x2048 and 5 µs settings" width="800">

  3.  After acquisition completes, the beam is blanked automatically to prevent sample damage/contamination buildup.
     <img src="img/p3_s1_acquire_06.jpg" alt="Atomic resolution with lattice visible" width="800">

### 3.2 Fine-tuning with Sherpa

Sherpa provides rapid low-order aberration correction (up to B2) based on real space images. Use Sherpa for quick refinements after the main alignment, or when aberrations drift during extended imaging sessions.

- [ ] **Prepare for Sherpa**

  1. Before running Sherpa, verify the ronchigram is centered.
  2. If not centered, in `TEMUI`, go to `Direct Alignments` and select `Diffraction Shift and Focus alignment`:

     <img src="img/p3_s2_sherpa_01.jpg" alt="Direct Alignments for Sherpa prep" width="800">

  3. Use the `mulXY` knobs to center the ronchigram on the display. A centered ronchigram ensures Sherpa measurements are accurate. Click `Done` to save the alignment and disconnect `mulXY` from diffraction shift.

     <img src="img/p3_s2_sherpa_02.jpg" alt="Centered ronchigram" width="400">

- [ ] **Adjust C2 aperture (optional)**

  1. To change C2 aperture size (for example, switching to 50 µm for different probe conditions), locate the `Apertures` panel and change Condenser 2 from 70 to 50 (or the desired size).

     <img src="img/p3_s2_sherpa_03.jpg" alt="C2 aperture set to 50" width="800">

  2. Click `Adjust` to center the new aperture. The beam should remain centered when changing aperture sizes. If not centered, use the adjustment controls to re-center.

     <img src="img/p3_s2_sherpa_04.jpg" alt="C2 aperture adjustment" width="800">

- [ ] **Open Sherpa**

  1. Open the `Sherpa` software.

  2. Click `C1/A1` to run first-order correction (defocus and 2-fold astigmatism).

     <img src="img/p3_s2_sherpa_06.jpg" alt="Sherpa C1/A1 tuning" width="800">

- [ ] **Run B2/A2 tuning**

  1. After C1/A1 completes, click the `B2/A2` button to correct second-order aberrations (axial coma B2 and 3-fold astigmatism A2).

  2. Wait for the tuning to complete. Sherpa acquires images and determines optimal corrections.
